Repository: sozykinsa/Kinetic-calculation

# Kinetic calculation

Thank you for your interest in our program.

The program Kinetic calculation allows to calculate kinetic triplets for thermogravimetric analysis by Vyazovkin and Ozava-Flinn-Wall methods.

1. For an example of the program "Kinetic Calculation" in the root directory of the project there is a folder "Example Data".
It has three files. The file names correspond to three heating rates of 2, 5 and 10 K / min of Fe (OH) 3 substance.
These files are automatically generated by the device, but you can also create these files manually.
2. You need to load these three files into the program. To do this, double-click on the table cell in the "Prepare"

File: Example Data/05.txt (part 1 of 2)
#FILE:VA_130315_Cu_05_Ar.ngb-ss1
#FORMAT:NETZSCH5
#IDENTITY:VA_130315_Cu_05_Ar
#DECIMAL:POINT
#SEPARATOR:SEMICOLON
#MTYPE:DSC
#INSTRUMENT:NETZSCH STA 449F1
#PROJECT:oxide hydroxide
#DATE/TIME:15.03.2013 9:59:01
#CORR. FILE:
#LABORATORY:Íàíîòåõ
#OPERATOR:Compositers
#REMARK:
#SAMPLE:VA_130315_Cu_05_Ar
#SAMPLE MASS /mg:7.69
#MATERIAL:MxOy.kH2O
#REFERENCE:
#REFERENCE MASS /mg:0
#TYPE OF CRUCIBLE:DSC/TG pan Pt-Rh
#SAMPLE CRUCIBLE MASS /mg:183.70
#REFERENCE CRUCIBLE MASS /mg:185
#CORR. CODE:000
#EXO:+1
#RANGE:20/5.0(K/min)/350
#SEGMENT:S1/1

##Temp./°C;Time/min;DSC/(mW/mg);Mass/%;Gas Flow(protective)/(ml/min);Sensit./(uV/mW)
 22.579	     0.00000      0.24748   100.00000    20.00000 1.04993
 22.5986	     6.60000      0.24786   100.00038    20.00000 1.04993
 22.5996	     0.13200      0.24835   100.0004    20.00000 1.04993
 22.6	     0.19800      0.24742   100.0004    20.00000 1.04993
 22.6016	     0.26400      0.24737   100.00043    20.00000 1.04993
 22.6041	     0.33000      0.24757   100.00048    20.00000 1.04993
 22.6071	     0.39600      0.24686   100.00054    20.00000 1.04992
 22.6113	     0.46200      0.24668   100.00062    20.00000 1.04992
 22.6185	     0.52800      0.24625   100.00076    20.00000 1.04992
 22.628	     0.59400      0.24599   100.00094    20.00000 1.04991
 22.6378	     0.66000      0.24493   100.00113    20.00000 1.04990
 22.6508	     0.72600      0.24321   100.00138    20.00000 1.04989
 22.6684	     0.79200      0.24195   100.00172    20.00000 1.04988
 22.6898	     0.85800      0.24032   100.00213    20.00000 1.04987
 22.7148	     0.92400      0.23944   100.00261    20.00000 1.04985
 22.744	     0.99000      0.23730   100.00317    20.00000 1.04983
 22.7788	     1.05600      0.23582   100.00384    20.00000 1.04981
 22.8182	     1.12200      0.23299   100.0046    20.00000 1.04978
 22.8611	     1.18800      0.23070   100.00542    20.00000 1.04976
 22.9104	     1.25400      0.22760   100.00637    20.00000 1.04973
 22.9648	     1.32000      0.22599   100.00741    20.00000 1.04969
 23.025	     1.38600      0.22286   100.00857    20.00000 1.04966
 23.0896	     1.45200      0.22016   100.00981    20.00000 1.04961
 23.159	     1.51800      0.21701   100.01115    20.00000 1.04957
 23.2339	     1.58400      0.21324   100.01259    20.00000 1.04952
 23.3142	     1.65000      0.21195   100.01413    20.00000 1.04948
 23.3994	     1.71600      0.20952   100.01577    20.00000 1.04942
 23.4885	     1.78200      0.20551   100.01389    20.00000 1.04937
 23.5834	     1.84800      0.20301   99.98939    20.00000 1.04931
 23.6849	     1.91400      0.19955   99.97862    20.00000 1.04925
 23.7912	     1.98000      0.19744   99.97563    20.00000 1.04919
 23.9024	     2.04600      0.19342   99.97261    20.00000 1.04912
 24.0184	     2.11200      0.19096   99.97796    20.00000 1.04905
 24.1402	     2.17800      0.18777   99.9747    20.00000 1.04898
 24.267	     2.24400      0.18569   99.9758    20.00000 1.04890
 24.3968	     2.31000      0.18408   99.97569    20.00000 1.04883
 24.5318	     2.37600      0.17973   99.97755    20.00000 1.04875
 24.6711	     2.44200      0.17861   99.98455    20.00000 1.04867
 24.815	     2.50800      0.17531   99.98618    20.00000 1.04858
 24.9626	     2.57400      0.17284   99.99227    20.00000 1.04850
 25.1144	     2.64000      0.16986   100.00137    20.00000 1.04841
 25.2701	     2.70600      0.16822   100.00495    20.00000 1.04832
 25.4306	     2.77200      0.16585   100.00077    20.00000 1.04822
 25.5942	     2.83800      0.16382   99.99646    20.00000 1.04813
 25.7609	     2.90400      0.16160   99.99387    20.00000 1.04803
 25.9309	     2.97000      0.15924   99.98969    20.00000 1.04793
 26.1042	     3.03600      0.15759   99.99041    20.00000 1.04783
 26.2812	     3.10200      0.15437   99.98889    20.00000 1.04773
 26.463	     3.16800      0.15291   99.98786    20.00000 1.04763
 26.6484	     3.23400      0.15083   99.98545    20.00000 1.04752
 26.8369	     3.30000      0.14852   99.98556    20.00000 1.04742
 27.0275	     3.36600      0.14684   99.98896    20.00000 1.04731
 27.2205	     3.43200      0.14649   99.99244    20.00000 1.04720
 27.4159	     3.49800      0.14392   99.99678    20.00000 1.04709
 27.6127	     3.56400      0.14294   99.99798    20.00000 1.04697
 27.8107	     3.63000      0.14007   100.00015    20.00000 1.04686
 28.012	     3.69600      0.13790   100.00415    20.00000 1.04674
 28.2161	     3.76200      0.13782   100.00823    20.00000 1.04663
 28.4242	     3.82800      0.13532   100.0123    20.00000 1.04651
 28.6353	     3.89400      0.13376   100.00844    20.00000 1.04639
 28.8477	     3.96000      0.13152   100.00247    20.00000 1.04627
 29.0635	     4.02600      0.13057   99.99951    20.00000 1.04615
 29.2811	     4.09200      0.12923   99.99773    20.00000 1.04602
 29.5013	     4.15800      0.12797   99.9971    20.00000 1.04590
 29.722	     4.22400      0.12573   99.99719    20.00000 1.04577
 29.945	     4.29000      0.12458   99.9965    20.00000 1.04565
 30.1716	     4.35600      0.12353   99.99507    20.00000 1.04552
 30.4005	     4.42200      0.12188   99.99452    20.00000 1.04539
 30.6323	     4.48800      0.11996   99.9932    20.00000 1.04526
 30.8657	     4.55400      0.11873   99.9929    20.00000 1.04513
 31.1016	     4.62000      0.11811   99.99454    20.00000 1.04500
 31.3382	     4.68600      0.11600   99.9983    20.00000 1.04487
 31.5754	     4.75200      0.11410   100.00599    20.00000 1.04473
 31.8139	     4.81800      0.11280   100.01072    20.00000 1.04460
 32.0547	     4.88400      0.11231   100.01191    20.00000 1.04446
 32.2975	     4.95000      0.11068   100.0107    20.00000 1.04433
 32.5429	     5.01600      0.10906   100.00912    20.00000 1.04419
 32.7893	     5.08200      0.10790   100.0073    20.00000 1.04405
 33.0376	     5.14800      0.10695   100.00795    20.00000 1.04391
 33.2888	     5.21400      0.10537   100.00828    20.00000 1.04377
 33.5398	     5.28000      0.10476   100.00536    20.00000 1.04363
 33.7915	     5.34600      0.10296   100.00542    20.00000 1.04348
 34.0453	     5.41200      0.10156   100.00582    20.00000 1.04334
 34.3015	     5.47800      0.10074   100.00507    20.00000 1.04320
 34.5611	     5.54400  9.8370e-002   100.00509    20.00000 1.04305
 34.8205	     5.61000  9.8079e-002   100.00525    20.00000 1.04290
 35.0818	     5.67600  9.7163e-002   100.00451    20.00000 1.04276
 35.3446	     5.74200  9.4965e-002   100.00022    20.00000 1.04261
 35.6093	     5.80800  9.3725e-002   99.99265    20.00000 1.04246
 35.8743	     5.87400  9.2442e-002   99.99169    20.00000 1.04231
 36.1401	     5.94000  9.1866e-002   99.99352    20.00000 1.04216
 36.4059	     6.00600  8.9712e-002   99.99589    20.00000 1.04201
 36.6736	     6.07200  8.9408e-002   99.9961    20.00000 1.04186
 36.9424	     6.13800  8.7454e-002   99.99677    20.00000 1.04171
 37.2111	     6.20400  8.6275e-002   99.9971    20.00000 1.04156
 37.4823	     6.27000  8.4883e-002   99.9977    20.00000 1.04141
 37.7537	     6.33600  8.3366e-002   99.9989    20.00000 1.04126
 38.0277	     6.40200  8.1631e-002   100.00126    20.00000 1.04110
 38.3025	     6.46800  7.9990e-002   99.99993    20.00000 1.04095
 38.5783	     6.53400  7.8554e-002   99.998    20.00000 1.04079
 38.856	     6.60000  7.7223e-002   99.99636    20.00000 1.04064
 39.1341	     6.66600  7.5054e-002   99.99563    20.00000 1.04049
 39.4136	     6.73200  7.3568e-002   99.99802    20.00000 1.04033
 39.694	     6.79800  7.0799e-002   99.9937    20.00000 1.04017
 39.9746	     6.86400  6.9152e-002   99.99031    20.00000 1.04002
 40.2564	     6.93000  6.6882e-002   99.98603    20.00000 1.03986
 40.5367	     6.99600  6.3593e-002   99.98247    20.00000 1.03970
 40.8179	     7.06200  6.0772e-002   99.97396    20.00000 1.03954
 41.0988	     7.12800  5.5997e-002   99.96302    20.00000 1.03938
 41.3799	     7.19400  4.8491e-002   99.9498    20.00000 1.03922
 41.6619	     7.26000  3.7524e-002   99.93764    20.00000 1.03906
 41.9463	     7.32600  2.6692e-002   99.92554    20.00000 1.03890
 42.2325	     7.39200  1.6609e-002   99.91204    20.00000 1.03874
 42.5174	     7.45800  8.1866e-003   99.89626    20.00000 1.03858
 42.8042	     7.52400 -1.1501e-003   99.87859    20.00000 1.03842
 43.0918	     7.59000 -9.8422e-003   99.86043    20.00000 1.03826
 43.3796	     7.65600 -2.0476e-002   99.84135    20.00000 1.03810
 43.6672	     7.72200 -3.0010e-002   99.82064    20.00000 1.03794
 43.9561	     7.78800 -3.8887e-002   99.79877    20.00000 1.03778
 44.2461	     7.85400 -5.0106e-002   99.77471    20.00000 1.03761
 44.537	     7.92000 -5.9960e-002   99.74845    20.00000 1.03745
 44.8281	     7.98600 -6.8922e-002   99.72378    20.00000 1.03729
 45.1209	     8.05200 -7.8311e-002   99.7001    20.00000 1.03713
 45.4128	     8.11800 -8.7920e-002   99.67659    20.00000 1.03696
 45.7042	     8.18400 -9.6790e-002   99.65205    20.00000 1.03680
 45.9971	     8.25000     -0.10422   99.62519    20.00000 1.03663
 46.2899	     8.31600     -0.11423   99.59505    20.00000 1.03647
 46.5831	     8.38200     -0.12202   99.56468    20.00000 1.03631
 46.8766	     8.44800     -0.13034   99.53327    20.00000 1.03614
 47.1712	     8.51400     -0.13776   99.49737    20.00000 1.03598
 47.4658	     8.58000     -0.14683   99.46155    20.00000 1.03581
 47.7622	     8.64600     -0.15618   99.42479    20.00000 1.03565
 48.0582	     8.71200     -0.16435   99.38726    20.00000 1.03548
 48.3549	     8.77800     -0.17421   99.35027    20.00000 1.03532
 48.6509	     8.84400     -0.18250   99.31314    20.00000 1.03515
 48.947	     8.91000     -0.19133   99.27214    20.00000 1.03498
 49.2437	     8.97600     -0.20046   99.23    20.00000 1.03482
 49.5406	     9.04200     -0.21010   99.18501    20.00000 1.03465
 49.8384	     9.10800     -0.22040   99.13994    20.00000 1.03448
 50.1368	     9.17400     -0.22907   99.09164    20.00000 1.03432
 50.4356	     9.24000     -0.23965   99.04138    20.00000 1.03415
 50.7353	     9.30600     -0.24934   98.99078    20.00000 1.03398
 51.0355	     9.37200     -0.25928   98.93621    20.00000 1.03381
 51.335	     9.43800     -0.26969   98.87879    20.00000 1.03364
 51.6343	     9.50400     -0.28030   98.8248    20.00000 1.03348
 51.9341	     9.57000     -0.29188   98.77043    20.00000 1.03331
 52.235	     9.63600     -0.30241   98.71376    20.00000 1.03314
 52.535	     9.70200     -0.31414   98.64746    20.00000 1.03297
 52.8366	     9.76800     -0.32654   98.58203    20.00000 1.03280
 53.1388	     9.83400     -0.33772   98.52199    20.00000 1.03263
 53.4406	     9.90000     -0.34997   98.45761    20.00000 1.03246
 53.7431	     9.96600     -0.36238   98.39086    20.00000 1.03229
 54.0455	    10.03200     -0.37514   98.31951    20.00000 1.03212
 54.3482	    10.09800     -0.38911   98.25283    20.00000 1.03195
 54.6509	    10.16400     -0.40122   98.18146    20.00000 1.03178
 54.9543	    10.23000     -0.41479   98.10765    20.00000 1.03161
 55.2582	    10.29600     -0.42821   98.0301    20.00000 1.03144
 55.5624	    10.36200     -0.44227   97.94633    20.00000 1.03127
 55.8657	    10.42800     -0.45646   97.86824    20.00000 1.03110
 56.1701	    10.49400     -0.47120   97.78707    20.00000 1.03093
 56.4743	    10.56000     -0.48626   97.70187    20.00000 1.03076
 56.7795	    10.62600     -0.50069   97.61461    20.00000 1.03058
 57.0846	    10.69200     -0.51670   97.52598    20.00000 1.03041
 57.3903	    10.75800     -0.53278   97.43709    20.00000 1.03024
 57.6978	    10.82400     -0.54796   97.35056    20.00000 1.03007
 58.004	    10.89000     -0.56383   97.26006    20.00000 1.02990
 58.3109	    10.95600     -0.58026   97.15936    20.00000 1.02973
 58.6179	    11.02200     -0.59851   97.05536    20.00000 1.02956
 58.9258	    11.08800     -0.61523   96.95337    20.00000 1.02939
 59.2333	    11.15400     -0.63414   96.84907    20.00000 1.02922
 59.5402	    11.22000     -0.65145   96.73962    20.00000 1.02905
 59.848	    11.28600     -0.66958   96.62559    20.00000 1.02887
 60.1564	    11.35200     -0.68898   96.51356    20.00000 1.02870
 60.4649	    11.41800     -0.70842   96.40334    20.00000 1.02853
 60.7738	    11.48400     -0.72747   96.2943    20.00000 1.02836
 61.0829	    11.55000     -0.74733   96.17475    20.00000 1.02819
 61.3919	    11.61600     -0.76754   96.0525    20.00000 1.02802
 61.7015	    11.68200     -0.78822   95.93081    20.00000 1.02785
 62.0108	    11.74800     -0.81012   95.80551    20.00000 1.02768
 62.3195	    11.81400     -0.83100   95.67629    20.00000 1.02751
 62.6284	    11.88000     -0.85322   95.55133    20.00000 1.02733
 62.9373	    11.94600     -0.87525   95.4177    20.00000 1.02716
 63.2473	    12.01200     -0.89855   95.28092    20.00000 1.02699
 63.5586	    12.07800     -0.92075   95.13527    20.00000 1.02682
 63.8711	    12.14400     -0.94483   94.98633    20.00000 1.02664
 64.1844	    12.21000     -0.96847   94.83741    20.00000 1.02647
 64.4972	    12.27600     -0.99232   94.68752    20.00000 1.02630
 64.81	    12.34200     -1.01623   94.53946    20.00000 1.02612
 65.1237	    12.40800     -1.04126   94.3897    20.00000 1.02595
 65.4355	    12.47400     -1.06547   94.23432    20.00000 1.02578
 65.7462	    12.54000     -1.09069   94.07611    20.00000 1.02560
 66.0572	    12.60600     -1.11593   93.90699    20.00000 1.02543
 66.3673	    12.67200     -1.14142   93.74367    20.00000 1.02526
 66.6771	    12.73800     -1.16670   93.57716    20.00000 1.02508
 66.9867	    12.80400     -1.19089   93.41107    20.00000 1.02491
 67.2953	    12.87000     -1.21805   93.23149    20.00000 1.02474
 67.6046	    12.93600     -1.24316   93.05277    20.00000 1.02457
 67.9149	    13.00200     -1.26984   92.87031    20.00000 1.02440
 68.2244	    13.06800     -1.29522   92.69365    20.00000 1.02423
 68.5342	    13.13400     -1.32153   92.51115    20.00000 1.02405
 68.8431	    13.20000     -1.34669   92.32059    20.00000 1.02388
 69.1523	    13.26600     -1.37144   92.13346    20.00000 1.02371
 69.4622	    13.33200     -1.39741   91.93842    20.00000 1.02354
 69.7705	    13.39800     -1.42246   91.74314    20.00000 1.02336
 70.0803	    13.46400     -1.44731   91.54133    20.00000 1.02319
 70.3889	    13.53000     -1.47195   91.34685    20.00000 1.02302
 70.6984	    13.59600     -1.49660   91.14298    20.00000 1.02285
 71.0088	    13.66200     -1.52029   90.93862    20.00000 1.02268
 71.3192	    13.72800     -1.54411   90.73135    20.00000 1.02250
 71.6298	    13.79400     -1.56656   90.52519    20.00000 1.02233
 71.9401	    13.86000     -1.59064   90.31033    20.00000 1.02216
 72.2515	    13.92600     -1.61249   90.09087    20.00000 1.02198
 72.5601	    13.99200     -1.63496   89.8716    20.00000 1.02181
 72.8692	    14.05800     -1.65850   89.6538    20.00000 1.02164
 73.1802	    14.12400     -1.68072   89.4263    20.00000 1.02146
 73.4916	    14.19000     -1.70312   89.2033    20.00000 1.02129
 73.8041	    14.25600     -1.72306   88.9764    20.00000 1.02112
 74.1171	    14.32200     -1.74550   88.7574    20.00000 1.02095
 74.433	    14.38800     -1.76597   88.5315    20.00000 1.02077
 74.7505	    14.45400     -1.78582   88.3014    20.00000 1.02060
 75.0676	    14.52000     -1.80578   88.0718    20.00000 1.02043
 75.3858	    14.58600     -1.82373   87.8433    20.00000 1.02025
 75.7043	    14.65200     -1.84073   87.6105    20.00000 1.02008
 76.0254	    14.71800     -1.85514   87.3406    20.00000 1.01991
 76.3483	    14.78400     -1.86740   87.1025    20.00000 1.01974
 76.6717	    14.85000     -1.87367   86.8734    20.00000 1.01956
 76.9977	    14.91600     -1.87691   86.6656    20.00000 1.01939
 77.3254	    14.98200     -1.87037   86.4839    20.00000 1.01921
 77.6559	    15.04800     -1.85442   86.2899    20.00000 1.01904
 77.9896	    15.11400     -1.82326   86.1199    20.00000 1.01886
 78.3262	    15.18000     -1.77117   85.9883    20.00000 1.01869
 78.6668	    15.24600     -1.69146   85.8811    20.00000 1.01851
 79.0085	    15.31200     -1.56908   85.7909    20.00000 1.01833
 79.3525	    15.37800     -1.38527   85.7358    20.00000 1.01815
 79.6984	    15.44400     -1.13059   85.7071    20.00000 1.01796
 80.044	    15.51000     -0.88239   85.6894    20.00000 1.01777
 80.3893	    15.57600     -0.68185   85.6766    20.00000 1.01758
 80.734	    15.64200     -0.52576   85.6657    20.00000 1.01739
 81.0774	    15.70800     -0.40523   85.6541    20.00000 1.01719
 81.4194	    15.77400     -0.31287   85.6421    20.00000 1.01699
 81.7613	    15.84000     -0.23983   85.6324    20.00000 1.01680
 82.103	    15.90600     -0.18505   85.6248    20.00000 1.01660
 82.4428	    15.97200     -0.14542   85.619    20.00000 1.01641
 82.7814	    16.03800     -0.11161   85.6149    20.00000 1.01621
 83.1208	    16.10400 -8.6077e-002   85.6086    20.00000 1.01602
 83.4604	    16.17000 -6.4655e-002   85.6024    20.00000 1.01582
 83.7981	    16.23600 -4.9707e-002   85.5969    20.00000 1.01563
 84.1344	    16.30200 -3.8197e-002   85.59    20.00000 1.01544
 84.4719	    16.36800 -2.8513e-002   85.5825    20.00000 1.01525
 84.8091	    16.43400 -2.1548e-002   85.5747    20.00000 1.01506
 85.1461	    16.50000 -1.6130e-002   85.5667    20.00000 1.01487
 85.4802	    16.56600 -1.2178e-002   85.5583    20.00000 1.01468
 85.8157	    16.63200 -9.5488e-003   85.5497    20.00000 1.01449
 86.1506	    16.69800 -6.7948e-003   85.5432    20.00000 1.01430
 86.4855	    16.76400 -5.7180e-003   85.5372    20.00000 1.01411
 86.8216	    16.83000 -4.5011e-003   85.5318    20.00000 1.01392
 87.1563	    16.89600 -4.0775e-003   85.5261    20.00000 1.01373
 87.4909	    16.96200 -4.3782e-003   85.5211    20.00000 1.01354
 87.8252	    17.02800 -3.3904e-003   85.5159    20.00000 1.01336
 88.1608	    17.09400 -3.3173e-003   85.5108    20.00000 1.01317
 88.4955	    17.16000 -3.8197e-003   85.5076    20.00000 1.01298
 88.8286	    17.22600 -4.9503e-003   85.504    20.00000 1.01279
 89.1615	    17.29200 -6.0610e-003   85.4989    20.00000 1.01260
 89.4961	    17.35800 -6.5273e-003   85.4942    20.00000 1.01242
 89.8304	    17.42400 -7.8593e-003   85.4892    20.00000 1.01223
 90.1638	    17.49000 -8.8228e-003   85.4845    20.00000 1.01204
 90.4979	    17.55600 -9.6552e-003   85.4804    20.00000 1.01185
 90.8324	    17.62200 -1.1040e-002   85.4778    20.00000 1.01167
 91.1666	    17.68800 -1.3012e-002   85.4717    20.00000 1.01148
 91.5007	    17.75400 -1.4217e-002   85.4646    20.00000 1.01129
 91.8349	    17.82000 -1.6288e-002   85.4574    20.00000 1.01111
 92.1681	    17.88600 -1.8272e-002   85.4492    20.00000 1.01092
 92.5016	    17.95200 -2.0046e-002   85.4428    20.00000 1.01073
 92.8354	    18.01800 -2.1919e-002   85.4375    20.00000 1.01055
 93.1692	    18.08400 -2.3653e-002   85.4313    20.00000 1.01036
 93.5024	    18.15000 -2.6026e-002   85.4245    20.00000 1.01017
 93.836	    18.21600 -2.7510e-002   85.4169    20.00000 1.00999
 94.1701	    18.28200 -2.9162e-002   85.4083    20.00000 1.00980
 94.5045	    18.34800 -3.2184e-002   85.3982    20.00000 1.00962
 94.8392	    18.41400 -3.4196e-002   85.389    20.00000 1.00943
 95.1732	    18.48000 -3.6471e-002   85.3815    20.00000 1.00924
 95.5069	    18.54600 -3.9330e-002   85.3727    20.00000 1.00906
 95.8393	    18.61200 -4.1917e-002   85.3627    20.00000 1.00887
 96.17	    18.67800 -4.3824e-002   85.3522    20.00000 1.00869
 96.5018	    18.74400 -4.6277e-002   85.3434    20.00000 1.00850
 96.8333	    18.81000 -4.9886e-002   85.3341    20.00000 1.00832
 97.1655	    18.87600 -5.3073e-002   85.3208    20.00000 1.00813
 97.4989	    18.94200 -5.5594e-002   85.3091    20.00000 1.00794
 97.8321	    19.00800 -5.8363e-002   85.2975    20.00000 1.00776
 98.1678	    19.07400 -6.2770e-002   85.285    20.00000 1.00757
 98.502	    19.14000 -6.6576e-002   85.2733    20.00000 1.00738
 98.8353	    19.20600 -7.1414e-002   85.2623    20.00000 1.00720
 99.1678	    19.27200 -7.6663e-002   85.2513    20.00000 1.00701
 99.4996	    19.33800 -8.3128e-002   85.2402    20.00000 1.00683
 99.8298	    19.40400 -9.0070e-002   85.2213    20.00000 1.00664
 100.157	    19.47000     -0.10242   85.196    20.00000 1.00646
 100.48	    19.53600     -0.12223   85.1496    20.00000 1.00627
 100.8	    19.60200     -0.17314   85.0843    20.00000 1.00609
 101.112	    19.66800     -0.29781   84.9777    20.00000 1.00591
 101.418	    19.73400     -0.44450   84.7706    20.00000 1.00573
 101.716	    19.80000     -0.67990   84.5116    20.00000 1.00555
 102.008	    19.86600     -1.07365   84.2017    20.00000 1.00538
 102.294	    19.93200     -1.50283   83.8305    20.00000 1.00521
 102.575	    19.99800     -1.86184   83.4645    20.00000 1.00505
 102.855	    20.06400     -2.15683   83.0934    20.00000 1.00489
 103.133	    20.13000     -2.39565   82.719    20.00000 1.00473
 103.413	    20.19600     -2.59113   82.333    20.00000 1.00457
 103.693	    20.26200     -2.75251   81.9402    20.00000 1.00442
 103.975	    20.32800     -2.88452   81.5505    20.00000 1.00426
 104.259	    20.39400     -2.99163   81.1532    20.00000 1.00411
 104.545	    20.46000     -3.08046   80.7403    20.00000 1.00395
 104.833	    20.52600     -3.14829   80.3327    20.00000 1.00380
 105.123	    20.59200     -3.20179   79.9217    20.00000 1.00364
 105.416	    20.65800     -3.24171   79.511    20.00000 1.00348
 105.711	    20.72400     -3.26633   79.1092    20.00000 1.00332
 106.009	    20.79000     -3.27883   78.7002    20.00000 1.00315
 106.311	    20.85600     -3.28052   78.2975    20.00000 1.00299
 106.615	    20.92200     -3.26997   77.9064    20.00000 1.00282
 106.921	    20.98800     -3.24847   77.5245    20.00000 1.00266
 107.23	    21.05400     -3.21971   77.1627    20.00000 1.00249
 107.541	    21.12000     -3.18584   76.7891    20.00000 1.00232
 107.855	    21.18600     -3.14624   76.4252    20.00000 1.00215
 108.171	    21.25200     -3.10625   76.0736    20.00000 1.00198
 108.488	    21.31800     -3.06997   75.7375    20.00000 1.00181
 108.808	    21.38400     -3.03729   75.4027    20.00000 1.00163
 109.129	    21.45000     -3.00917   75.0574    20.00000 1.00146
 109.453	    21.51600     -2.98558   74.7387    20.00000 1.00128
 109.781	    21.58200     -2.96555   74.4383    20.00000 1.00111
 110.11	    21.64800     -2.94309   74.1404    20.00000 1.00093
 110.441	    21.71400     -2.91967   73.847    20.00000 1.00075
 110.774	    21.78000     -2.88610   73.5704    20.00000 1.00058
 111.11	    21.84600     -2.84142   73.2932    20.00000 1.00040
 111.448	    21.91200     -2.78032   73.0549    20.00000 1.00022
 111.789	    21.97800     -2.69801   72.8337    20.00000 1.00004
 112.133	    22.04400     -2.59308   72.6399    20.00000 0.99986
 112.479	    22.11000     -2.46175   72.4613    20.00000 0.99967
 112.827	    22.17600     -2.30592   72.2935    20.00000 0.99949
 113.177	    22.24200     -2.12875   72.1723    20.00000 0.99930
 113.53	    22.30800     -1.93628   72.0667    20.00000 0.99911
 113.884	    22.37400     -1.73665   71.9627    20.00000 0.99892
 114.238	    22.44000     -1.53111   71.8781    20.00000 0.99873
 114.594	    22.50600     -1.32484   71.8117    20.00000 0.99853
 114.951	    22.57200     -1.12345   71.7604    20.00000 0.99833
 115.308	    22.63800     -0.93402   71.7198    20.00000 0.99813
 115.665	    22.70400     -0.76260   71.69    20.00000 0.99793
 116.022	    22.77000     -0.61304   71.6665    20.00000 0.99773
 116.379	    22.83600     -0.48857   71.6485    20.00000 0.99753
 116.737	    22.90200     -0.38484   71.6321    20.00000 0.99732
 117.093	    22.96800     -0.30272   71.6169    20.00000 0.99712
 117.448	    23.03400     -0.23725   71.6057    20.00000 0.99692
 117.803	    23.10000     -0.18395   71.5966    20.00000 0.99672
 118.155	    23.16600     -0.14190   71.5887    20.00000 0.99652
 118.505	    23.23200     -0.11169   71.579    20.00000 0.99632
 118.856	    23.29800 -8.4156e-002   71.5691    20.00000 0.99612
 119.205	    23.36400 -6.3521e-002   71.5626    20.00000 0.99593
 119.553	    23.43000 -4.8523e-002   71.5564    20.00000 0.99573
 119.9	    23.49600 -3.7458e-002   71.5471    20.00000 0.99553
 120.247	    23.56200 -2.6990e-002   71.5373    20.00000 0.99534
 120.594	    23.62800 -1.8615e-002   71.53    20.00000 0.99514
 120.94	    23.69400 -1.2601e-002   71.5245    20.00000 0.99495
 121.286	    23.76000 -7.6796e-003   71.5214    20.00000 0.99476
 121.631	    23.82600 -3.6353e-003   71.5203    20.00000 0.99456
 121.976	    23.89200  1.6365e-004   71.5187    20.00000 0.99437
 122.319	    23.95800  2.4724e-003   71.5172    20.00000 0.99418
 122.662	    24.02400  4.1755e-003   71.5154    20.00000 0.99398
 123.006	    24.09000  6.5889e-003   71.5142    20.00000 0.99379
 123.348	    24.15600  8.3787e-003   71.5126    20.00000 0.99360
 123.689	    24.22200  9.1519e-003   71.5092    20.00000 0.99341
 124.031	    24.28800  9.9293e-003   71.5052    20.00000 0.99322
 124.372	    24.35400  1.1346e-002   71.5036    20.00000 0.99303
 124.713	    24.42000  1.2691e-002   71.505    20.00000 0.99284
 125.054	    24.48600  1.2696e-002   71.4981    20.00000 0.99265
 125.394	    24.55200  1.4581e-002   71.4901    20.00000 0.99246
 125.735	    24.61800  1.4557e-002   71.4854    20.00000 0.99227
 126.075	    24.68400  1.4865e-002   71.4834    20.00000 0.99208
 126.414	    24.75000  1.5404e-002   71.4819    20.00000 0.99189
 126.753	    24.81600  1.6155e-002   71.4781    20.00000 0.99170
 127.092	    24.88200  1.6048e-002   71.4724    20.00000 0.99151
 127.431	    24.94800  1.6268e-002   71.4676    20.00000 0.99132
 127.77	    25.01400  1.6583e-002   71.464    20.00000 0.99113
 128.108	    25.08000  1.6920e-002   71.4619    20.00000 0.99095
 128.446	    25.14600  1.7086e-002   71.4598    20.00000 0.99076
 128.785	    25.21200  1.6916e-002   71.4592    20.00000 0.99057
 129.124	    25.27800  1.7978e-002   71.4579    20.00000 0.99038
 129.462	    25.34400  1.8115e-002   71.4603    20.00000 0.99020
 129.799	    25.41000  1.7237e-002   71.458    20.00000 0.99001
 130.137	    25.47600  1.8141e-002   71.4493    20.00000 0.98982
 130.476	    25.54200  1.8498e-002   71.447    20.00000 0.98964
 130.813	    25.60800  1.8416e-002   71.4448    20.00000 0.98945
 131.149	    25.67400  1.8964e-002   71.4413    20.00000 0.98926
 131.487	    25.74000  1.8557e-002   71.4464    20.00000 0.98907
 131.825	    25.80600  1.8552e-002   71.4556    20.00000 0.98889
 132.162	    25.87200  1.9169e-002   71.4527    20.00000 0.98870
 132.498	    25.93800  1.8900e-002   71.4379    20.00000 0.98851
 132.834	    26.00400  1.8345e-002   71.4298    20.00000 0.98833
 133.171	    26.07000  1.8876e-002   71.4308    20.00000 0.98814
 133.507	    26.13600  1.8534e-002   71.4335    20.00000 0.98795
 133.842	    26.20200  1.9117e-002   71.4359    20.00000 0.98777
 134.179	    26.26800  1.8306e-002   71.4359    20.00000 0.98758
 134.515	    26.33400  1.8674e-002   71.4329    20.00000 0.98739
 134.852	    26.40000  1.7889e-002   71.4254    20.00000 0.98721
 135.188	    26.46600  1.8616e-002   71.4186    20.00000 0.98702
 135.523	    26.53200  1.7825e-002   71.414    20.00000 0.98683
 135.858	    26.59800  1.8589e-002   71.4099    20.00000 0.98665
 136.192	    26.66400  1.8898e-002   71.4076    20.00000 0.98646
 136.527	    26.73000  1.7704e-002   71.4073    20.00000 0.98628
 136.861	    26.79600  1.8354e-002   71.4094    20.00000 0.98609
 137.196	    26.86200  1.8363e-002   71.4133    20.00000 0.98590
 137.53	    26.92800  1.8511e-002   71.4144    20.00000 0.98572
 137.865	    26.99400  1.7872e-002   71.4141    20.00000 0.98553
 138.199	    27.06000  1.8124e-002   71.4121    20.00000 0.98535
 138.534	    27.12600  1.8072e-002   71.4084    20.00000 0.98516
 138.869	    27.19200  1.8574e-002   71.4078    20.00000 0.98497
 139.204	    27.25800  1.7860e-002   71.4112    20.00000 0.98478
 139.538	    27.32400  1.7927e-002   71.4117    20.00000 0.98460
 139.872	    27.39000  1.7335e-002   71.4088    20.00000 0.98441
 140.206	    27.45600  1.7420e-002   71.4031    20.00000 0.98423
 140.54	    27.52200  1.7986e-002   71.3966    20.00000 0.98404
 140.875	    27.58800  1.7822e-002   71.3932    20.00000 0.98386
 141.211	    27.65400  1.7369e-002   71.3928    20.00000 0.98367
 141.544	    27.72000  1.7250e-002   71.3947    20.00000 0.98349
 141.881	    27.78600  1.7171e-002   71.3959    20.00000 0.98330
 142.217	    27.85200  1.6840e-002   71.3978    20.00000 0.98312
 142.553	    27.91800  1.6631e-002   71.4013    20.00000 0.98293
 142.887	    27.98400  1.6342e-002   71.399    20.00000 0.98275
 143.22	    28.05000  1.6660e-002   71.3939    20.00000 0.98256
 143.555	    28.11600  1.6240e-002   71.3891    20.00000 0.98238
 143.889	    28.18200  1.6140e-002   71.3887    20.00000 0.98219
 144.223	    28.24800  1.5912e-002   71.3872    20.00000 0.98201
 144.556	    28.31400  1.5773e-002   71.3826    20.00000 0.98182
 144.89	    28.38000  1.5868e-002   71.3796    20.00000 0.98164
 145.224	    28.44600  1.6034e-002   71.3793    20.00000 0.98145
 145.557	    28.51200  1.5965e-002   71.38    20.00000 0.98127
 145.891	    28.57800  1.5918e-002   71.3777    20.00000 0.98108
 146.224	    28.64400  1.5539e-002   71.3746    20.00000 0.98090
 146.558	    28.71000  1.5276e-002   71.3701    20.00000 0.98072
 146.893	    28.77600  1.5102e-002   71.3658    20.00000 0.98053
 147.228	    28.84200  1.4118e-002   71.363    20.00000 0.98035
 147.564	    28.90800  1.5465e-002   71.3639    20.00000 0.98016
 147.898	    28.97400  1.3866e-002   71.367    20.00000 0.97998
 148.232	    29.04000  1.4277e-002   71.3705    20.00000 0.97980
 148.566	    29.10600  1.5308e-002   71.3735    20.00000 0.97961
 148.9	    29.17200  1.4001e-002   71.3747    20.00000 0.97943
 149.235	    29.23800  1.4166e-002   71.3721    20.00000 0.97924
 149.568	    29.30400  1.4069e-002   71.3668    20.00000 0.97906
 149.902	    29.37000  1.4189e-002   71.3619    20.00000 0.97888
 150.237	    29.43600  1.3696e-002   71.3605    20.00000 0.97869
 150.572	    29.50200  1.3930e-002   71.3571    20.00000 0.97851
 150.907	    29.56800  1.3313e-002   71.3541    20.00000 0.97832
 151.241	    29.63400  1.3336e-002   71.352    20.00000 0.97814
 151.576	    29.70000  1.3087e-002   71.3534    20.00000 0.97796
 151.911	    29.76600  1.2784e-002   71.3575    20.00000 0.97777
 152.245	    29.83200  1.2748e-002   71.3572    20.00000 0.97759
 152.58	    29.89800  1.2843e-002   71.353    20.00000 0.97740
 152.913	    29.96400  1.2975e-002   71.3468    20.00000 0.97722
 153.247	    30.03000  1.2084e-002   71.3417    20.00000 0.97704
 153.581	    30.09600  1.2169e-002   71.3355    20.00000 0.97685
 153.915	    30.16200  1.2050e-002   71.3309    20.00000 0.97667
 154.248	    30.22800  1.1645e-002   71.3269    20.00000 0.97649
 154.582	    30.29400  1.1475e-002   71.3253    20.00000 0.97630
 154.917	    30.36000  1.1587e-002   71.3284    20.00000 0.97612
 155.251	    30.42600  1.1191e-002   71.3294    20.00000 0.97594
 155.586	    30.49200  1.1095e-002   71.3301    20.00000 0.97575
 155.92	    30.55800  1.0893e-002   71.3327    20.00000 0.97557
 156.256	    30.62400  1.1242e-002   71.3335    20.00000 0.97538
 156.589	    30.69000  1.0987e-002   71.3334    20.00000 0.97520
 156.923	    30.75600  1.0574e-002   71.3362    20.00000 0.97502
 157.258	    30.82200  1.0720e-002   71.3389    20.00000 0.97483
 157.591	    30.88800  1.0257e-002   71.3384    20.00000 0.97465
 157.924	    30.95400  9.7859e-003   71.3389    20.00000 0.97447
 158.257	    31.02000  1.0183e-002   71.3367    20.00000 0.97429
 158.591	    31.08600  9.8453e-003   71.333    20.00000 0.97410
 158.924	    31.15200  9.1214e-003   71.3308    20.00000 0.97392
 159.258	    31.21800  9.2620e-003   71.3255    20.00000 0.97374
 159.592	    31.28400  8.6228e-003   71.32    20.00000 0.97356
 159.925	    31.35000  9.0714e-003   71.3173    20.00000 0.97337
 160.258	    31.41600  8.0490e-003   71.3161    20.00000 0.97319
 160.592	    31.48200  8.2681e-003   71.3165    20.00000 0.97301
 160.925	    31.54800  8.0454e-003   71.3163    20.00000 0.97282
 161.258	    31.61400  8.5199e-003   71.3151    20.00000 0.97264
 161.592	    31.68000  8.2638e-003   71.3116    20.00000 0.97246
 161.926	    31.74600  7.7630e-003   71.3096    20.00000 0.97228
 162.261	    31.81200  8.4812e-003   71.3101    20.00000 0.97209
 162.594	    31.87800  7.6069e-003   71.3108    20.00000 0.97191
 162.93	    31.94400  7.5602e-003   71.3117    20.00000 0.97173
 163.265	    32.01000  6.8417e-003   71.3108    20.00000 0.97155
 163.598	    32.07600  7.4943e-003   71.3083    20.00000 0.97136
 163.932	    32.14200  6.9510e-003   71.3059    20.00000 0.97118
 164.264	    32.20800  7.0866e-003   71.3047    20.00000 0.97100
 164.597	    32.27400  6.5187e-003   71.3045    20.00000 0.97082
 164.929	    32.34000  6.7461e-003   71.3041    20.00000 0.97064
 165.26	    32.40600  7.1157e-003   71.3027    20.00000 0.97045
 165.592	    32.47200  5.8816e-003   71.3013    20.00000 0.97027
 165.926	    32.53800  5.9259e-003   71.3038    20.00000 0.97009
 166.26	    32.60400  5.7758e-003   71.3034    20.00000 0.96991
 166.592	    32.67000  5.5245e-003   71.2992    20.00000 0.96973
 166.925	    32.73600  5.6868e-003   71.2992    20.00000 0.96955
 167.259	    32.80200  5.4219e-003   71.2974    20.00000 0.96937
 167.591	    32.86800  4.9840e-003   71.2926    20.00000 0.96918
 167.924	    32.93400  4.7987e-003   71.2884    20.00000 0.96900
 168.256	    33.00000  5.3251e-003   71.2858    20.00000 0.96882
 168.589	    33.06600  5.0238e-003   71.2843    20.00000 0.96864
 168.92	    33.13200  5.0511e-003   71.2842    20.00000 0.96846
 169.253	    33.19800  4.4851e-003   71.2835    20.00000 0.96827
 169.585	    33.26400  4.0757e-003   71.2826    20.00000 0.96809
 169.918	    33.33000  3.5877e-003   71.283    20.00000 0.96791
 170.251	    33.39600  4.3568e-003   71.2842    20.00000 0.96773
 170.584	    33.46200  3.2132e-003   71.2824    20.00000 0.96755
 170.918	    33.52800  2.7436e-003   71.2803    20.00000 0.96737
 171.251	    33.59400  3.1372e-003   71.2808    20.00000 0.96719
 171.584	    33.66000  2.6675e-003   71.2803    20.00000 0.96700
 171.916	    33.72600  3.0696e-003   71.2766    20.00000 0.96682
 172.248	    33.79200  2.3249e-003   71.2718    20.00000 0.96664
 172.581	    33.85800  2.2967e-003   71.2706    20.00000 0.96646
 172.913	    33.92400  2.4303e-003   71.2738    20.00000 0.96628
 173.246	    33.99000  1.7458e-003   71.2732    20.00000 0.96610
 173.578	    34.05600  2.0017e-003   71.2697    20.00000 0.96592
 173.912	    34.12200  1.3093e-003   71.2639    20.00000 0.96574
 174.245	    34.18800  1.9184e-003   71.2588    20.00000 0.96555
 174.576	    34.25400  1.1419e-003   71.2562    20.00000 0.96537
 174.909	    34.32000  1.0279e-003   71.2539    20.00000 0.96519
 175.242	    34.38600  9.7420e-004   71.2538    20.00000 0.96501
 175.575	    34.45200  6.3095e-004   71.2536    20.00000 0.96483
 175.908	    34.51800  1.1953e-003   71.2472    20.00000 0.96465
 176.24	    34.58400  6.8782e-004   71.2436    20.00000 0.96447
 176.572	    34.65000  3.0861e-004   71.2418    20.00000 0.96429
 176.905	    34.71600 -2.0517e-005   71.2377    20.00000 0.96411
 177.238	    34.78200  1.5758e-004   71.2359    20.00000 0.96393
 177.57	    34.84800 -5.0472e-004   71.2353    20.00000 0.96375
 177.902	    34.91400 -9.9935e-004   71.2361    20.00000 0.96357
 178.236	    34.98000 -1.3388e-003   71.2365    20.00000 0.96338
 178.568	    35.04600 -1.0232e-003   71.2353    20.00000 0.96320
 178.902	    35.11200 -1.3994e-003   71.2346    20.00000 0.96302
 179.235	    35.17800 -2.5272e-003   71.237    20.00000 0.96284
 179.567	    35.24400 -2.7378e-003   71.2294    20.00000 0.96266
 179.899	    35.31000 -2.8862e-003   71.226    20.00000 0.96248
 180.231	    35.37600 -3.5230e-003   71.2264    20.00000 0.96230
 180.563	    35.44200 -3.7613e-003   71.225    20.00000 0.96212
 180.895	    35.50800 -3.9501e-003   71.2241    20.00000 0.96194
 181.226	    35.57400 -4.2375e-003   71.2237    20.00000 0.96176
 181.558	    35.64000 -4.3334e-003   71.2216    20.00000 0.96158
 181.89	    35.70600 -4.7929e-003   71.2194    20.00000 0.96140
 182.223	    35.77200 -5.7465e-003   71.2175    20.00000 0.96122
 182.556	    35.83800 -5.9642e-003   71.2148    20.00000 0.96103
 182.889	    35.90400 -5.7026e-003   71.2098    20.00000 0.96085
 183.221	    35.97000 -5.9899e-003   71.2075    20.00000 0.96067
 183.554	    36.03600 -6.7039e-003   71.2069    20.00000 0.96049
 183.888	    36.10200 -7.2080e-003   71.2069    20.00000 0.96031
 184.222	    36.16800 -7.6287e-003   71.2036    20.00000 0.96013
 184.555	    36.23400 -7.6536e-003   71.1981    20.00000 0.95995
 184.887	    36.30000 -7.8562e-003   71.1936    20.00000 0.95977
 185.22	    36.36600 -8.5450e-003   71.1899    20.00000 0.95958
 185.552	    36.43200 -9.5068e-003   71.1859    20.00000 0.95940
 185.884	    36.49800 -9.7588e-003   71.1826    20.00000 0.95922
 186.217	    36.56400 -9.8577e-003   71.1797    20.00000 0.95904
 186.549	    36.63000 -1.0864e-002   71.176    20.00000 0.95886
 186.882	    36.69600 -1.1122e-002   71.1727    20.00000 0.95868
 187.216	    36.76200 -1.0338e-002   71.1717    20.00000 0.95850
 187.55	    36.82800 -1.1058e-002   71.1724    20.00000 0.95832
 187.884	    36.89400 -1.1923e-002   71.1713    20.00000 0.95814
 188.218	    36.96000 -1.2532e-002   71.1679    20.00000 0.95795
 188.551	    37.02600 -1.2017e-002   71.164    20.00000 0.95777
 188.884	    37.09200 -1.2776e-002   71.1616    20.00000 0.95759
 189.216	    37.15800 -1.3134e-002   71.1635    20.00000 0.95741
 189.549	    37.22400 -1.4289e-002   71.1617    20.00000 0.95723
 189.881	    37.29000 -1.4513e-002   71.1564    20.00000 0.95705
 190.215	    37.35600 -1.5028e-002   71.1522    20.00000 0.95687
 190.549	    37.42200 -1.6296e-002   71.1485    20.00000 0.95669
 190.882	    37.48800 -1.7681e-002   71.1434    20.00000 0.95651
 191.216	    37.55400 -1.8431e-002   71.1363    20.00000 0.95633
 191.549	    37.62000 -1.9922e-002   71.1298    20.00000 0.95615
 191.884	    37.68600 -2.3360e-002   71.1238    20.00000 0.95597
 192.216	    37.75200 -2.5092e-002   71.117    20.00000 0.95579
 192.549	    37.81800 -2.8009e-002   71.1118    20.00000 0.95561
 192.883	    37.88400 -3.2446e-002   71.1084    20.00000 0.95543
 193.216	    37.95000 -3.6143e-002   71.103    20.00000 0.95525
 193.549	    38.01600 -4.2063e-002   71.0963    20.00000 0.95507
 193.881	    38.08200 -4.7666e-002   71.0886    20.00000 0.95489
 194.214	    38.14800 -5.3679e-002   71.0754    20.00000 0.95471
 194.546	    38.21400 -6.2347e-002   71.0639    20.00000 0.95453
 194.877	    38.28000 -7.0588e-002   71.0533    20.00000 0.95434
 195.209	    38.34600 -7.9889e-002   71.041    20.00000 0.95416
 195.542	    38.41200 -9.1077e-002   71.0273    20.00000 0.95398
 195.873	    38.47800     -0.10190   71.0132    20.00000 0.95380
 196.205	    38.54400     -0.11402   70.9997    20.00000 0.95363
 196.537	    38.61000     -0.12601   70.9879    20.00000 0.95345
 196.868	    38.67600     -0.13968   70.9718    20.00000 0.95327
 197.2	    38.74200     -0.15293   70.9498    20.00000 0.95309
 197.531	    38.80800     -0.16627   70.9245    20.00000 0.95291
 197.862	    38.87400     -0.18113   70.9035    20.00000 0.95273
 198.194	    38.94000     -0.19466   70.8793    20.00000 0.95255
 198.526	    39.00600     -0.20725   70.8585    20.00000 0.95237
 198.859	    39.07200     -0.22057   70.8375    20.00000 0.95219
 199.191	    39.13800     -0.23321   70.8159    20.00000 0.95201
 199.524	    39.20400     -0.24709   70.7945    20.00000 0.95184
 199.855	    39.27000     -0.25886   70.768    20.00000 0.95166
 200.186	    39.33600     -0.27120   70.7387    20.00000 0.95148
 200.517	    39.40200     -0.28319   70.7129    20.00000 0.95130
 200.847	    39.46800     -0.29472   70.6851    20.00000 0.95112
 201.177	    39.53400     -0.30654   70.6567    20.00000 0.95094
 201.508	    39.60000     -0.31879   70.6261    20.00000 0.95076
 201.839	    39.66600     -0.32963   70.5942    20.00000 0.95059
 202.171	    39.73200     -0.34141   70.5636    20.00000 0.95041
